Repository: actiongamyoun/dojang-in

# 도장인 — 조선소 도장검사   허브

Next.js 15 + Markdown SSG. 디자인: 시안 B (화이트+블루, 검사 성적서 무드)

## 배포 방법 (Vercel)

1. GitHub에 새 repo 생성 (예: actiongamyoun/dojangin) 후 이 폴더 전체 push
2. Vercel → Add New Project → repo 선택 → 설정 변경 없이 Deploy
3. 배포 후 도메인: dojangin.vercel.app (프로젝트명에 따라 다를 수 있음)

## 로컬 실행

```bash
npm install
npm run dev   # http://localhost:3000
```

## 글 추가 방법

content/ 폴더에 .md 파일을 추가하면 자동으로 목록·sitemap에 반영됩니다.

```markdown
---
title: "글 제목"
category: "카테고리"
date: "2026-06-10"

description: "검색 결과에 노출될 요약 (SEO)"
---

본문...
```

## 배포 후 할 일 (SEO)

- 네이버 서치어드바이저 (searchadvisor.naver.com) 사이트 등록 + sitemap.xml 제출
- 구글 서치콘솔 (search.google.com/search-console) 동일하게 등록
- metadataBase URL: 실제 배포 도메인이 다르면 app/layout.tsx, app/sitemap.ts, app/robots.ts의 dojangin.vercel.app 수정

## 구조

```
app/
  layout.tsx        헤더/푸터, SEO 메타
  page.tsx          홈 (도구 + 글 목록 + 커뮤니티 예고)
  globals.css       디자인 토큰
  guide/page.tsx    글 목록
  guide/[slug]/     글 상세 (SSG)
  sitemap.ts, robots.ts
content/            마크다운 글 (3편 초안 — 검수 필요!)
lib/posts.ts        글 로더
```

## ⚠️ 배포 전 확인

- content/ 글 3편은 초안입니다. 기술 내용 검수 후 배포하세요.
- PAINT SMART 링크(app/page.tsx)의 Netlify URL이 실제 주소와 맞는지 확인하세요.

---

## v2 업데이트 (소통 공간 · 새소식 · 자격증)

### 새 메뉴
- /board — 익명 게시판 (닉네임+PIN, 댓글, PIN 삭제, honeypot 스팸 방지)
- /news — 새소식 (content-news/*.md 에 글 추가)
- /cert — 자격증 정보 (AMPP CIP · FROSIO)

### 게시판 사용 전 필수 설정
1. Supabase 새 프로젝트 생성 (Seoul 리전 권장)
2. SQL Editor에서 supabase_setup.sql 실행
3. Vercel 환경변수 추가:
   - NEXT_PUBLIC_SUPABASE_URL = 프로젝트 URL
   - SUPABASE_SERVICE_ROLE_KEY = service_role 키 (Settings > API)
4. 재배포

환경변수가 없으면 게시판만 "준비 중"으로 표시되고 나머지는 정상 작동합니다.

### 회원제 전환 대비
board_posts / board_comments 테이블에 user_id 컬럼이 미리 있습니다.
나중에 Supabase Auth 붙일 때 컬럼 추가 없이 전환 가능합니다.

File: content/coating-001.md
---
title: "용융아연도금 (Hot-Dip Galvanizing) 위 도장"
category: "도장작업"
tags: ["도금", "갈바", "galva", "hotdip"]
date: "2026-06-15"
description: "용융아연도금 (Hot-Dip Galvanizing) 위 도장"
---

> 도장 검사 실무자를 위한 완전판 (기초 → 심화 → 실무)
> 표준: ISO 1461(용융아연도금 피막), ISO 12944-4/-5, ASTM A123/A153, 듀플렉스 시스템 ISO 12944
> ⚠️ 구체 수치·전처리 방식은 도료 TDS·시방 우선

---

## 1. 용융아연도금이란 (기초)

용융아연도금(Hot-Dip Galvanizing, HDG)은 강재를 **약 450℃의 용융 아연조에 담가** 표면에 아연 피막을 입히는 방식이다. 아연이 강재를 **희생방식(음극방식)** 으로 보호하므로, 도금만으로도 상당한 방식 성능을 가진다.

- 피막 구조: 표면의 순수 아연층(Eta) 아래에 **철-아연 합금층(Zeta·Delta·Gamma)** 이 형성된다. 이 합금층이 강재와의 야금학적 결합을 만든다.
- 그런데 왜 그 위에 또 도장하는가? → **듀플렉스 시스템(Duplex System)**.

## 2. 듀플렉스 시스템 — 1+1=3 (심화)

도금(Galvanizing) + 도장(Painting)을 결합한 것을 **듀플렉스 시스템**이라 한다. 두 방식의 단순 합 이상의 **상승효과(Synergy)** 가 있다:

- **수명 연장**: 도막이 아연을 대기 부식으로부터 보호 → 아연 소모가 느려짐. 아연은 도막 손상부를 희생방식으로 보호. 서로를 지켜준다.
- 통상 듀플렉스 수명은 (도금 단독 수명 + 도장 단독 수명)보다 길다(상승계수 적용).
- 목적: 장기 방식 + 색상/미관 + 가혹환경(C5 등) 대응.

## 3. 도금 위 도장이 까다로운 이유 (실무 핵심)

아연 표면은 **그냥 도장하면 박리되기 쉽다.** 이유와 대책:

### 3.1 아연의 표면 화학
- 아연은 시간이 지나며 **백청(White rust, 산화·수산화·탄산아연)** 을 형성한다. 이 느슨한 층 위에 도장하면 부착 불량.
- 신선한 아연 표면은 매끈하고 비활성 → 도료가 물 곳이 없다.

### 3.2 비누화(Saponification) 문제
- 아연은 **알칼리성** 표면이다. **알키드 등 유성(산화건조형) 도료를 직접 칠하면 비누화** 반응으로 도막이 분해·박리된다.
- → 아연 위에는 **에폭시 등 비누화에 강한 도료**를 쓰고, 알키드는 금지(제1강 도료 기초 참조).

### 3.3 표면처리(전처리)가 부착의 열쇠
아연도금 위 도장에서 가장 중요한 것은 **적절한 전처리로 부착 바탕을 만드는 것**:

| 방법 | 내용 |
|---|---|
| **스위프 블라스팅(Sweep blasting)** | 약한 압력으로 비철연마재(예: 광물성)로 가볍게 쓸어 아연을 과도히 제거하지 않으면서 조도 부여 — 가장 권장 |
| **세정·탈지** | 백청·오염·아연 처리유(Passivation oil, 도금 직후 방청처리) 제거 |
| **T-Wash / 에치 프라이머** | 인산 기반 전처리로 아연 표면 반응·바탕 형성 |
| **풍화(Weathering)** | 자연 노출로 표면 활성화(시간 소요, 관리 어려움) |

> 주의: 도금 직후 출고된 강재에는 **방청 처리(크로메이트/오일 등)** 가 되어 있을 수 있다. 이 패시베이션 층은 도료 부착을 방해하므로 **반드시 제거** 후 도장.

## 4. 시공·검사 실무

### 4.1 도장 전
- 도금 상태 확인: 백청·손상·스패터·러그(과도금 돌기), 도금 두께(ISO 1461 기준).
- 표면처리: 스위프 블라스트 조도/청정도, 탈지 확인. 패시베이션 오일 제거 확인.
- 도료 선정: **아연 적합(비누화 저항) 프라이머**인지 — 에폭시 계열 등. TDS의 '도금면 적용' 항목 확인.

### 4.2 도장 중·후
- 환경조건(노점), WFT/DFT, 재도장 간격.
- **부착 시험**: 도금면 도장은 박리 리스크가 높아 **크로스컷/풀오프로 부착 확인**이 특히 중요(제5~7강 시험 참조).

## 5. 대표 결함과 원인

| 결함 | 원인 | 대책 |
|---|---|---|
| 도막 박리 | 백청·패시베이션 미제거, 매끈한 비활성면 | 스위프 블라스트·탈지, T-Wash |
| 비누화 분해 | 알키드 등 직접 도장 | 에폭시 등 적합 도료 |
| 핀홀·기포 | 아연 표면 반응성 가스, 과도막 | 적정 도료·두께, 미스트 |
| 국부 발청 | 도금 손상부 미보수 | 손상부 터치업 |

## 6. 검사원 체크리스트
- [ ] 도금 상태·두께(ISO 1461), 백청·손상·패시베이션 확인
- [ ] 전처리: 스위프 블라스트 조도/청정, 탈지·패시베이션 제거
- [ ] 도료 적합성(비누화 저항/도금면 적용) 확인 — 알키드 직접 금지
- [ ] 환경조건·DFT·재도장 간격
- [ ] 부착 시험(크로스컷/풀오프)으로 박리 리스크 검증
- [ ] 손상부 터치업 기록

## 7. 핵심 요약
1. 용융아연도금 = 약 450℃ 아연조 침지, 합금층으로 강재와 야금 결합 + 희생방식.
2. 도금+도장 = **듀플렉스 시스템**, 수명 상승효과.
3. 도금 위 도장이 까다로운 3대 이유: **백청·비활성 표면·비누화(알칼리)**.
4. 해법은 **스위프 블라스트+탈지+적합 도료(에폭시류, 알키드 금지)**. 패시베이션 오일 제거 필수.
5. 박리 리스크가 커서 **부착 시험으로 검증**하는 습관.

## 8. 확인 문제
1. 듀플렉스 시스템의 상승효과를 두 방향으로 설명하라. (도막→아연 보호 / 아연→손상부 희생방식)
2. 아연 위에 알키드를 직접 칠하면 안 되는 화학적 이유는? (비누화)
3. 도금면 도장 전처리로 가장 권장되는 방법과 그 이유는? (스위프 블라스트)
4. 도금 직후 강재에 있을 수 있는 패시베이션 층이 문제가 되는 이유는?

File: content/coating-defects.md
---
title: "핀홀·블리스터·크레터링, 헷갈리는 도막 결함 구분법"
category: "결함사례"
date: "2026-06-08"
description: "겉보기엔 비슷한 구멍·돌기형 도막 결함들. 핀홀, 블리스터, 크레터링의 생김새·원인·조치를 비교해 현장에서 바로 구분할 수 있게 정리했습니다."
---

도막 검사에서 "구멍 났네요"라는 말로 뭉뚱그려지는 결함들이 있습니다. 그런데 핀홀과 크레터링은 원인이 완전히 다르고, 블리스터는 아예 다른 메커니즘입니다. 결함 이름을 정확히 불러야 원인 추적과 재발 방지가 가능합니다. 셋을 구분하는 기준을 정리합니다.

## 한눈에 비교

| 구분 | 핀홀 (Pinhole) | 크레터링 (Cratering) | 블리스터 (Blister) |
|---|---|---|---|
| 생김새 | 바늘구멍 크기의 관통 구멍 | 가장자리가 솟은 분화구형 함몰 | 표면이 부풀어 오른 돔형 돌기 |
| 도막 관통 여부 | 소지까지 관통하는 경우 많음 | 보통 관통하지 않음 | 관통 없음 (내부에 액체/기체) |
| 발생 시점 | 도장 직후~건조 중 | 도장 직후 (젖은 도막에서) | 건조 후, 사용 중 (수주~수개월 뒤도) |
| 핵심 원인 | 용제·공기 방출 통로 | 표면장력 차이 (오염) | 삼투압 (도막 아래 가용성 물질) |

## 핀홀 — 빠져나가다 굳은 통로

핀홀은 도막 속 용제나 공기가 표면으로 빠져나가던 **통로가 그대로 굳은 것**입니다. 바늘로 찌른 듯한 작은 구멍이 무리지어 나타나고, 심하면 소지까지 관통해 부식 기점이 됩니다.

주요 원인:

- 다공질 하지(징크 프라이머, 콘크리트 등) 위에 후막을 한 번에 올렸을 때 — 기공 속 공기가 탈출하며 발생
- 과도한 1회 도막두께, 빠른 강제 건조 — 표층이 먼저 굳어 용제 탈출구가 막혔다 터짐
- 부적절한 시너 사용(증발이 너무 빠른 시너)

조치는 발생 범위에 따라 다르지만, 경미하면 샌딩 후 재도장, 관통이 많으면 해당 도막 제거 후 재도장입니다. 발라스트 탱크 등 침수 구역에서는 홀리데이 디텍터로 관통 여부를 확인하는 것이 안전합니다.

## 크레터링 — 도료가 도망간 자리

크레터링은 젖은 도막이 특정 지점에서 **밀려나며** 생기는 분화구형 함몰입니다. 구멍처럼 보이지만 자세히 보면 가장자리가 둑처럼 솟아 있고, 바닥에 얇은 도막이 남아 있는 경우가 많습니다.

원인은 거의 항상 **표면장력 차이**, 즉 오염입니다.

- 실리콘 (이형제, 일부 광택제, 인접 작업장의 실리콘 실란트 분진)
- 유분 (컴프레서 오일이 에어 라인을 타고 나오는 경우가 대표적)
- 수분, 타 도료 분진

핀홀과의 구분 포인트: 핀홀은 "뚫린 구멍", 크레터링은 "밀려난 자리"입니다. 크레터링이 나오면 도료가 아니라 **오염원부터 찾아야** 합니다. 특히 에어 스프레이 라인의 유수분리기 상태를 가장 먼저 확인하세요.

## 블리스터 — 도막 아래의 삼투압

블리스터는 건조가 끝난 도막이 **나중에** 부풀어 오르는 결함입니다. 도막 아래 남은 가용성 물질(염분이 대표적)이 물을 끌어당기는 삼투압이 원인이라, 침수·고습 환경에서 잘 나타납니다.

- 표면처리 후 염분 제거가 미흡했던 면 (그래서 PSPC가 가용성 염분 ≤50mg/m²를 요구합니다)
- 도장 간격 초과로 층간에 오염이 낀 경우 — 층간 블리스터
- 비빨리 굳는 환경에서 용제가 갇힌 경우 — 솔벤트 블리스터

평가는 ISO 4628-2의 밀도·크기 등급으로 기록합니다. 블리스터는 터뜨려 보면 정보가 나옵니다. 내부 액체가 있으면 삼투성, 소지면에 녹이 있으면 이미 부식이 진행 중이라는 뜻이고, 어느 층 사이에서 떨어졌는지를 보면 원인 층을 특정할 수 있습니다.

## 현장 구분 순서

1. **관통했는가?** — 관통 구멍이면 핀홀 계열
2. **가장자리가 솟았는가, 바닥에 도막이 남았는가?** — 그렇다면 크레터링, 오염원 추적
3. **건조 완료 후 부풀었는가?** — 블리스터, 터뜨려서 내부와 박리 층 확인

결함 이름을 정확히 부르는 순간, 원인의 절반은 좁혀집니다. 핀홀이면 도장 조건(두께·건조·시너), 크레터링이면 오염원, 블리스터면 염분과 층간 관리를 보면 됩니다.

---

*이 글은 도장인 실무 지식 시리즈입니다. 결함 평가 등급과 보수 범위는 프로젝트 사양서와 도료 메이커 권고를 우선합니다.*

File: content/marine-coating-system.md
---
title: "선박 도장 시스템 한눈에 — 프라이머부터 방오도료까지, 각 층의 역할"
category: "도료"
tags: ["에폭시", "징크 프라이머", "방오도료", "도장 시스템"]
date: "2026-06-12"
description: "숍 프라이머, 에폭시, 폴리우레탄, 방오도료 — 선박 도장은 한 가지 페인트가 아니라 역할이 다른 도료들의 시스템입니다. 부위별 구성과 각 도료의 존재 이유를 정리했습니다."
---

검사 일을 하다 보면 도면과 사양서에 도료 이름이 쏟아집니다 — 숍 프라이머, 에폭시 AC, 퓨어 에폭시, 폴리우레탄, AF. 이들은 서로 대체재가 아니라 **역할이 다른 시스템의 부품**입니다. 각 도료가 왜 그 자리에 있는지 알면 검사 포인트도 자연히 보입니다.

## 숍 프라이머 — 건조 기간의 임시 보호자

강재가 입고되어 블록이 되기까지 수개월, 그 사이 녹스는 걸 막는 얇은 임시 도막입니다. 대부분 **무기 징크 숍 프라이머**(15~25μm 수준)로, 아연이 철 대신 희생 부식되는 원리입니다.

검사 관점: 숍 프라이머는 본도장 전 상태가 중요합니다 — 용접·절단으로 탄 부위, 백청(zinc salt)이 핀 부위는 본도장 전 처리 대상입니다. 손상 정도에 따라 스윕 블라스트 또는 재블라스트가 결정됩니다.

## 방청 프라이머 — 부착과 방청의 기초

본도장의 첫 층. 소지와의 부착력과 방청 기능을 담당합니다. 부위에 따라:

- **에폭시 징크 리치 프라이머** — 아연 분말의 희생방식. 외판·폭로갑판 등 고내식 사양에 사용
- **에폭시 AC(Anti-corrosive) 프라이머** — 가장 범용적인 방청 하도

## 에폭시 — 선박 도장의 주력

중도~상도까지 가장 넓게 쓰이는 수지입니다. 내수성·내약품성·부착력이 좋아 **발라스트 탱크(PSPC 사양), 카고 탱크, 선저** 같은 가혹 환경의 주력입니다.

알아둘 특성:

- **저온 경화 한계** — 표준형은 통상 5~10°C 아래에서 경화가 사실상 멈춥니다. 겨울 공사는 저온 경화형(winter grade) 여부 확인
- **초킹(chalking)** — 자외선에 약해 폭로부 최상도로는 부적합. 표면이 분처럼 바래는 현상
- **도장 간격(overcoating interval)** — 최대 간격을 넘기면 층간 부착이 떨어져 표면 처리(샌딩 등)가 필요. 검사원이 가장 자주 확인하는 항목 중 하나

탱크용 **퓨어 에폭시 / 솔벤트 프리 에폭시**는 용제가 적거나 없어 후막 1~2회로 사양 도막을 만드는 타입 — 핀홀과 과도막 관리가 검사 포인트입니다.

## 폴리우레탄(PU) — 보이는 곳의 마감

자외선에 강하고 광택·색상 유지가 좋아 **폭로갑판 상부, 외판 탑사이드, 거주구** 등 보이는 부위의 최상도로 쓰입니다. 에폭시 중도 위 PU 상도가 전형적인 조합입니다.

검사 관점: 이소시아네이트 경화제는 **수분에 민감**합니다 — 습한 조건에서 도장하면 기포·광택 저하가 생기기 쉽고, 외관(색상·광택·오렌지필)이 품질 항목이 되는 유일한 구역이라 조명 조건을 갖추고 봐야 합니다.

## 방오도료(AF, Anti-fouling) — 선저의 연비 지킴이

물에 잠기는 선저 외판의 최외층. 해양생물 부착을 막아 마찰저항(연비)을 지킵니다. 방오제가 서서히 녹아 나오는 자기마모형(SPC)이 주류이고, 방오제 없이 표면 미끄러움으로 부착을 막는 **실리콘계 FR(Foul Release)** 도 늘고 있습니다.

검사 관점: AF는 **유효기간 개념의 도막**입니다 — 두께가 곧 방오 수명이라 DFT 관리가 직접 성능과 연결됩니다. 하도(실러/타이코트)와의 도장 간격, 진수 전 침수 가능 시점(immersion time)도 사양 확인 항목입니다. 재도장 간격·침수 시간은 [재도장 간격 조회 도구](/tools)에서 메이커별로 확인할 수 있습니다.

## 부위별 전형 구성 요약

| 부위 | 전형적 시스템 | 핵심 요구 성능 |
|---|---|---|
| 발라스트 탱크 | 에폭시 ×2 (PSPC) | 내수성, NDFT 320μm |
| 선저 | 에폭시 AC + AF | 방청 + 방오 |
| 탑사이드·갑판 상부 | 에폭시 + PU 상도 | 내후성, 외관 |
| 폭로갑판 | 징크/에폭시 + 논슬립 | 내마모 |
| 카고 탱크 | 퓨어 에폭시 등 적재물 대응 | 내약품성 |

※ 실제 시스템·두께는 선주 사양과 도료 메이커 스펙이 우선합니다.

## 검사원에게 이 지식이 필요한 이유

도료의 역할을 알면 "왜 이 항목을 검사하는가"가 보입니다. 에폭시면 도장 간격과 저온, PU면 습도와 외관, AF면 두께와 침수 시점, 징크면 백청과 손상부 — **도료 종류가 곧 검사 체크리스트의 순서**입니다.

---

*이 글은 도장인 실무 지식 시리즈입니다. 개별 제품의 물성·적용 조건은 해당 메이커 TDS를 우선합니다.*
